Repository: POLI-NANO/PtV

File: ROBERT reports/GB9010-OW-day30/PREDICT/GB_90_train_No_PFI.csv
index,PCE,quantity DS HTL,ratio P3HT:PCBM,P3HT,PCBM,temperature,dew point,hummidity,time,Set,PCE_pred
1,1.167700824,0.25,1.0,1.0,1.0,22.22,12.78,57,0,Training,1.109841123667919
2,0.917374729,0.5,1.0,1.0,1.0,22.22,12.78,57,0,Training,0.8840122545566192
3,1.297104192,0.75,1.0,1.0,1.0,22.22,12.78,57,0,Training,1.2548855579462697
4,1.266052273,1.0,1.0,1.0,1.0,22.22,12.78,57,0,Training,1.223316349786609
5,1.090125305,0.25,1.0,1.0,1.0,20.0,3.89,35,15,Training,0.9906080669955695
6,1.052921425,0.75,1.0,1.0,1.0,20.0,3.89,35,15,Training,1.0247265857799548
8,1.026983796,0.25,1.0,1.0,1.0,17.78,6.11,45,21,Training,0.9584601952297991
9,0.895599657,0.5,1.0,1.0,1.0,17.78,6.11,45,21,Training,0.7324070441178243
10,1.10519924,0.75,1.0,1.0,1.0,17.78,6.11,45,21,Training,1.051506396149979
11,1.097714257,0.75,1.0,1.0,1.0,12.22,2.78,54,28,Training,1.0546642236342232
12,1.049343127,1.0,1.0,1.0,1.0,12.22,2.78,54,28,Training,0.9897872826788034
13,0.930444648,0.25,1.0,1.0,1.0,15.0,3.89,48,29,Training,0.8575767501030098
15,1.027485609,0.75,1.0,1.0,1.0,15.0,3.89,48,29,Training,0.9672437923858899
16,0.777663712,1.0,1.0,1.0,1.0,15.0,3.89,48,29,Training,0.8328116075939712
17,0.772365315,0.25,1.0,1.0,1.0,17.22,5.0,45,34,Training,0.7903255890956653
18,0.952883848,0.75,1.0,1.0,1.0,17.22,5.0,45,34,Training,0.9552426852257434
19,0.971529676,1.0,1.0,1.0,1.0,17.22,5.0,45,34,Training,0.8849071834690047
20,0.65000482,0.25,1.0,1.0,1.0,16.11,8.89,63,55,Training,0.6432041866342681
21,0.724939147,0.5,1.0,1.0,1.0,16.11,8.89,63,55,Training,0.6284390121403927
22,0.804678271,0.75,1.0,1.0,1.0,16.11,8.89,63,55,Training,0.8191571895483026
23,0.783651754,1.0,1.0,1.0,1.0,16.11,8.89,63,55,Training,0.7454687865169591
24,0.526927289,0.5,1.0,1.0,1.0,12.78,7.78,72,77,Training,0.54688430736935
25,0.931575027,0.75,1.0,1.0,1.0,12.78,7.78,72,77,Training,0.8723901546685937
26,0.630550799,1.0,1.0,1.0,1.0,12.78,7.78,72,77,Training,0.6499509276984714
27,0.512288977,0.25,1.0,1.0,1.0,12.22,3.89,58,86,Training,0.5447167473311921
28,0.49310923,0.5,1.0,1.0,1.0,12.22,3.89,58,86,Training,0.547332772242302
29,0.975388026,0.75,1.0,1.0,1.0,12.22,3.89,58,86,Training,0.8960834680435318
30,0.61278982,1.0,1.0,1.0,1.0,12.22,3.89,58,86,Training,0.6486589269364711
31,0.469407366,0.25,1.0,1.0,1.0,12.22,10.0,88,106,Training,0.5561601812180748
32,0.599438841,0.5,1.0,1.0,1.0,12.22,10.0,88,106,Training,0.5555645979518581
33,0.938063443,0.75,1.0,1.0,1.0,12.22,10.0,88,106,Training,0.8893447451738655
35,0.50625535,0.25,1.0,1.0,1.0,17.22,1.11,34,112,Training,0.5693202615352609
36,0.565342929,0.5,1.0,1.0,1.0,17.22,1.11,34,112,Training,0.5721733273648405
37,0.976720713,0.75,1.0,1.0,1.0,17.22,1.11,34,112,Training,0.8893951262754418
38,0.594969815,1.0,1.0,1.0,1.0,17.22,1.11,34,112,Training,0.6526052313668369
40,0.572828838,0.5,1.0,1.0,1.0,16.11,2.78,42,119,Training,0.5850284256141914
41,0.941025618,0.75,1.0,1.0,1.0,16.11,2.78,42,119,Training,0.8823351667255285
42,0.612252669,1.0,1.0,1.0,1.0,16.11,2.78,42,119,Training,0.6589473970293216
43,0.558211279,0.25,1.0,1.0,1.0,16.11,8.89,63,126,Training,0.5588597803155836
44,0.619732991,0.5,1.0,1.0,1.0,16.11,8.89,63,126,Training,0.5543680692823231
45,0.578923923,1.0,1.0,1.0,1.0,16.11,8.89,63,126,Training,0.6179093109028753
46,0.550608381,0.5,1.0,1.0,1.0,15.0,11.11,77,133,Training,0.5463151806771711
49,0.565806852,0.25,1.0,1.0,1.0,17.22,10.0,63,140,Training,0.5552715389021601
50,0.615202319,0.5,1.0,1.0,1.0,17.22,10.0,63,140,Training,0.5507798278688996
52,0.560455809,0.25,1.0,1.0,1.0,12.78,11.11,88,147,Training,0.5508947082177602
54,0.955921155,0.75,1.0,1.0,1.0,12.78,11.11,88,147,Training,0.877046634356737
55,0.514115959,1.0,1.0,1.0,1.0,12.78,11.11,88,147,Training,0.5755797177511662
57,0.545409271,0.5,1.0,1.0,1.0,15.0,12.22,82,154,Training,0.5472048774670871
58,0.945294468,0.75,1.0,1.0,1.0,15.0,12.22,82,154,Training,0.874437288747499
59,0.553495466,1.0,1.0,1.0,1.0,15.0,12.22,82,154,Training,0.5883157627021325
60,0.474499473,0.25,1.0,1.0,1.0,12.78,6.11,63,161,Training,0.5348861143107381
62,0.92418169,0.75,1.0,1.0,1.0,12.78,6.11,63,161,Training,0.8897159093415566
63,0.502315965,0.25,1.0,1.0,1.0,17.22,12.78,77,168,Training,0.518507629781858
64,0.485541077,0.5,1.0,1.0,1.0,17.22,12.78,77,168,Training,0.5146073453588311
65,0.771581494,0.75,1.0,1.0,1.0,17.22,12.78,77,168,Training,0.7593787067038427
66,0.528539973,1.0,1.0,1.0,1.0,17.22,12.78,77,168,Training,0.5506052127446363
67,0.475635533,1.0,1.0,1.0,1.0,18.89,10.0,56,182,Training,0.512546928364819
68,0.520331847,0.5,1.2,1.2,1.0,17.22,2.78,39,0,Training,0.5147669573273219
69,0.618715365,0.5,1.1,1.1,1.0,17.22,2.78,39,0,Training,0.6048964311898491
70,0.701260448,0.5,1.0,1.0,1.0,17.22,2.78,39,0,Training,0.6867157288309581
71,0.532585739,0.5,1.11,1.0,0.9,17.22,2.78,39,0,Training,0.520024928350149
72,1.316409005,0.5,1.25,1.0,0.8,17.22,2.78,39,0,Training,1.259493929331972
73,0.430536075,0.5,1.2,1.2,1.0,20.0,3.89,35,7,Training,0.4411287395217031
75,0.629452696,0.5,1.0,1.0,1.0,20.0,3.89,35,7,Training,0.7172667139886162
76,0.470710945,0.5,1.11,1.0,0.9,20.0,3.89,35,7,Training,0.4765288389391499
77,1.179071417,0.5,1.25,1.0,0.8,20.0,3.89,35,7,Training,1.1443269392621982
78,0.432386117,0.5,1.2,1.2,1.0,17.78,6.11,45,13,Training,0.43784570906147036
79,0.483637812,0.5,1.1,1.1,1.0,17.78,6.11,45,13,Training,0.4990210862310723
80,0.631244487,0.5,1.0,1.0,1.0,17.78,6.11,45,13,Training,0.711123089102951
81,0.427945073,0.5,1.11,1.0,0.9,17.78,6.11,45,13,Training,0.46500263401293657
82,1.193734878,0.5,1.25,1.0,0.8,17.78,6.11,45,13,Training,1.1446383200741095
83,0.425753015,0.5,1.2,1.2,1.0,12.22,2.78,54,20,Training,0.4387868767748889
84,0.506974214,0.5,1.1,1.1,1.0,12.22,2.78,54,20,Training,0.5037198984728063
85,0.437369792,0.5,1.11,1.0,0.9,12.22,2.78,54,20,Training,0.45379015444675785
86,1.147635124,0.5,1.25,1.0,0.8,12.22,2.78,54,20,Training,1.1089854109976922
87,0.384668315,0.5,1.2,1.2,1.0,15.0,3.89,48,21,Training,0.4184081664670125
88,0.49736583,0.5,1.1,1.1,1.0,15.0,3.89,48,21,Training,0.4920525354795025
89,0.585049053,0.5,1.0,1.0,1.0,15.0,3.89,48,21,Training,0.6670511990703171
90,0.411925115,0.5,1.11,1.0,0.9,15.0,3.89,48,21,Training,0.4500257537401221
91,1.128362401,0.5,1.25,1.0,0.8,15.0,3.89,48,21,Training,1.0947706858922304
93,0.56834793,0.5,1.0,1.0,1.0,17.22,5.0,45,26,Training,0.6613055666323046
94,0.418292641,0.5,1.11,1.0,0.9,17.22,5.0,45,26,Training,0.45221045947940036
95,1.09658479,0.5,1.25,1.0,0.8,17.22,5.0,45,26,Training,1.068231712120995
97,0.496965052,0.5,1.1,1.1,1.0,16.11,8.89,63,47,Training,0.49441610791742224
98,0.591496449,0.5,1.0,1.0,1.0,16.11,8.89,63,47,Training,0.6152649138937791
99,0.416701285,0.5,1.11,1.0,0.9,16.11,8.89,63,47,Training,0.42142901182120246
100,0.350119849,0.5,1.2,1.2,1.0,12.78,7.78,72,69,Training,0.3771206767533613
101,0.434195639,0.5,1.1,1.1,1.0,12.78,7.78,72,69,Training,0.4515081409481874
102,0.539906641,0.5,1.0,1.0,1.0,12.78,7.78,72,69,Training,0.544987539976975
103,0.372726732,0.5,1.11,1.0,0.9,12.78,7.78,72,69,Training,0.39512191075024483
104,0.989863056,0.5,1.25,1.0,0.8,12.78,7.78,72,69,Training,0.9649014689631257
105,0.456260932,0.5,1.1,1.1,1.0,12.22,3.89,58,78,Training,0.46058143923401246
106,0.536703421,0.5,1.0,1.0,1.0,12.22,3.89,58,78,Training,0.547332772242302
107,0.385337873,0.5,1.11,1.0,0.9,12.22,3.89,58,78,Training,0.39424836293647014
109,0.4830183,0.5,1.1,1.1,1.0,12.22,10.0,88,98,Training,0.4813196822369012
110,0.561212369,0.5,1.0,1.0,1.0,12.22,10.0,88,98,Training,0.5555645979518581
111,0.388483675,0.5,1.11,1.0,0.9,12.22,10.0,88,98,Training,0.40293344577934326
112,0.989621572,0.5,1.25,1.0,0.8,12.22,10.0,88,98,Training,0.964264502731608
113,0.356893347,0.5,1.2,1.2,1.0,17.22,1.11,34,104,Training,0.3756194964579374
114,0.574729323,0.5,1.0,1.0,1.0,17.22,1.11,34,104,Training,0.5721733273648405
115,0.340614017,0.5,1.11,1.0,0.9,17.22,1.11,34,104,Training,0.39007638914134896
116,0.892249893,0.5,1.25,1.0,0.8,17.22,1.11,34,104,Training,0.8804552013173783
117,0.371755573,0.5,1.2,1.2,1.0,16.11,2.78,42,111,Training,0.3984674408671639
118,0.468562853,0.5,1.1,1.1,1.0,16.11,2.78,42,111,Training,0.4628584033800173
119,0.579998859,0.5,1.0,1.0,1.0,16.11,2.78,42,111,Training,0.5846260783907027
120,0.400197432,0.5,1.11,1.0,0.9,16.11,2.78,42,111,Training,0.4048756128346716
121,0.941690931,0.5,1.25,1.0,0.8,16.11,2.78,42,111,Training,0.9288063565306636
122,0.352322598,0.5,1.2,1.2,1.0,16.11,8.89,63,118,Training,0.3808363568963616
123,0.403766566,0.5,1.1,1.1,1.0,16.11,8.89,63,118,Training,0.45359393830439165
124,0.366227516,0.5,1.11,1.0,0.9,16.11,8.89,63,118,Training,0.38901608154959655
125,0.363799107,0.5,1.2,1.2,1.0,15.0,11.11,77,125,Training,0.38377882780825373
126,0.429654858,0.5,1.1,1.1,1.0,15.0,11.11,77,125,Training,0.45515726588313504
127,0.3570133,0.5,1.11,1.0,0.9,15.0,11.11,77,125,Training,0.38297574178958826
128,0.369159567,0.5,1.2,1.2,1.0,17.22,10.0,63,132,Training,0.38914234530314035
129,0.476260423,0.5,1.1,1.1,1.0,17.22,10.0,63,132,Training,0.4585626201207401
130,0.509081229,0.5,1.0,1.0,1.0,17.22,10.0,63,132,Training,0.5483610631823065
131,0.37035753,0.5,1.11,1.0,0.9,17.22,10.0,63,132,Training,0.3907001380105438
132,0.967710542,0.5,1.25,1.0,0.8,17.22,10.0,63,132,Training,0.9408282798433404
133,0.368956741,0.5,1.2,1.2,1.0,12.78,11.11,88,139,Training,0.39194288206266326
134,0.479060095,0.5,1.1,1.1,1.0,12.78,11.11,88,139,Training,0.4691870799680385
135,0.576230706,0.5,1.0,1.0,1.0,12.78,11.11,88,139,Training,0.5502991249515435
136,0.372331527,0.5,1.11,1.0,0.9,12.78,11.11,88,139,Training,0.3907074929524011
139,0.462781497,0.5,1.1,1.1,1.0,15.0,12.22,82,146,Training,0.463837491804662
140,0.563189777,0.5,1.0,1.0,1.0,15.0,12.22,82,146,Training,0.5472048774670871
141,0.354058686,0.5,1.11,1.0,0.9,15.0,12.22,82,146,Training,0.38207278302030373
142,0.919770884,0.5,1.25,1.0,0.8,15.0,12.22,82,146,Training,0.9019600427113807
143,0.353683633,0.5,1.2,1.2,1.0,12.78,6.11,63,153,Training,0.38257872281446403
144,0.586818948,0.5,1.0,1.0,1.0,12.78,6.11,63,153,Training,0.5504538891795412
145,0.356698391,0.5,1.2,1.2,1.0,17.22,12.78,77,160,Training,0.3810330442529284
146,0.385475764,0.5,1.1,1.1,1.0,17.22,12.78,77,160,Training,0.4339480089630524
147,0.555027614,0.5,1.0,1.0,1.0,17.22,12.78,77,160,Training,0.5282005358189177
148,0.328186539,0.5,1.11,1.0,0.9,17.22,12.78,77,160,Training,0.351766125751522
150,0.370432077,0.5,1.2,1.2,1.0,18.89,10.0,56,174,Training,0.3868664440713851
151,0.439298807,0.5,1.1,1.1,1.0,18.89,10.0,56,174,Training,0.43866918878265165
152,0.560664302,0.5,1.0,1.0,1.0,18.89,10.0,56,174,Training,0.5662164735171844
153,0.344411681,0.5,1.11,1.0,0.9,18.89,10.0,56,174,Training,0.3786228727841427
154,0.854300392,0.5,1.25,1.0,0.8,18.89,10.0,56,174,Training,0.8459626021546074
155,0.364228311,0.5,1.2,1.2,1.0,15.0,13.89,94,181,Training,0.37611612911245595
156,0.430383646,0.5,1.1,1.1,1.0,15.0,13.89,94,181,Training,0.42491966255485436
157,0.460062653,0.5,1.0,1.0,1.0,15.0,13.89,94,181,Training,0.48128435361476807
158,0.265207881,0.5,1.11,1.0,0.9,15.0,13.89,94,181,Training,0.314524039231319
159,0.766864312,0.5,1.25,1.0,0.8,15.0,13.89,94,181,Training,0.7625417178234025
160,0.389181708,0.5,1.1,1.1,1.0,22.78,12.22,50,188,Training,0.4077450769141001
161,0.493845342,0.5,1.0,1.0,1.0,22.78,12.22,50,188,Training,0.519511269464629
162,0.29017084,0.5,1.11,1.0,0.9,22.78,12.22,50,188,Training,0.3450335078956931
163,0.703070694,0.5,1.25,1.0,0.8,22.78,12.22,50,188,Training,0.7035612399022032
164,0.452497191,0.5,1.0,1.0,1.0,22.78,18.89,78,195,Training,0.4726080958216364
165,0.3175822,0.5,1.11,1.0,0.9,22.78,18.89,78,195,Training,0.3308144207113714
166,0.326595166,0.5,1.2,1.2,1.0,22.78,6.11,33,202,Training,0.35132251941409925

File: ROBERT reports/GB9010-OW-day30/PREDICT/GB_90_train_PFI.csv
index,PCE,quantity DS HTL,ratio P3HT:PCBM,P3HT,PCBM,temperature,dew point,hummidity,time,Set,PCE_pred
1,1.167700824,0.25,1.0,1.0,1.0,22.22,12.78,57,0,Training,1.0294430826335312
2,0.917374729,0.5,1.0,1.0,1.0,22.22,12.78,57,0,Training,0.7702291459750479
3,1.297104192,0.75,1.0,1.0,1.0,22.22,12.78,57,0,Training,1.1879533359728882
4,1.266052273,1.0,1.0,1.0,1.0,22.22,12.78,57,0,Training,1.1664926878337594
5,1.090125305,0.25,1.0,1.0,1.0,20.0,3.89,35,15,Training,0.942411276583322
6,1.052921425,0.75,1.0,1.0,1.0,20.0,3.89,35,15,Training,1.0002871123512285
7,1.119102305,1.0,1.0,1.0,1.0,20.0,3.89,35,15,Training,1.034145163120181
8,1.026983796,0.25,1.0,1.0,1.0,17.78,6.11,45,21,Training,0.925299927644322
9,0.895599657,0.5,1.0,1.0,1.0,17.78,6.11,45,21,Training,0.7178056072827953
10,1.10519924,0.75,1.0,1.0,1.0,17.78,6.11,45,21,Training,1.0050473750787285
11,1.097714257,0.75,1.0,1.0,1.0,12.22,2.78,54,28,Training,1.0061107792865998
12,1.049343127,1.0,1.0,1.0,1.0,12.22,2.78,54,28,Training,0.992600421464293
13,0.930444648,0.25,1.0,1.0,1.0,15.0,3.89,48,29,Training,0.8708519640858017
14,0.828436035,0.5,1.0,1.0,1.0,15.0,3.89,48,29,Training,0.7402474614271088
15,1.027485609,0.75,1.0,1.0,1.0,15.0,3.89,48,29,Training,0.9635153148893031
16,0.777663712,1.0,1.0,1.0,1.0,15.0,3.89,48,29,Training,0.831432344141452
17,0.772365315,0.25,1.0,1.0,1.0,17.22,5.0,45,34,Training,0.7889565618968251
18,0.952883848,0.75,1.0,1.0,1.0,17.22,5.0,45,34,Training,0.945171449514866
19,0.971529676,1.0,1.0,1.0,1.0,17.22,5.0,45,34,Training,0.880109024367249
20,0.65000482,0.25,1.0,1.0,1.0,16.11,8.89,63,55,Training,0.6442112706967504
21,0.724939147,0.5,1.0,1.0,1.0,16.11,8.89,63,55,Training,0.6268178127742801
22,0.804678271,0.75,1.0,1.0,1.0,16.11,8.89,63,55,Training,0.8094016776009864
23,0.783651754,1.0,1.0,1.0,1.0,16.11,8.89,63,55,Training,0.7550085485501481
24,0.526927289,0.5,1.0,1.0,1.0,12.78,7.78,72,77,Training,0.5616625754927027
25,0.931575027,0.75,1.0,1.0,1.0,12.78,7.78,72,77,Training,0.8470958801845522
26,0.630550799,1.0,1.0,1.0,1.0,12.78,7.78,72,77,Training,0.6262123698982702
27,0.512288977,0.25,1.0,1.0,1.0,12.22,3.89,58,86,Training,0.5506958088116598
28,0.49310923,0.5,1.0,1.0,1.0,12.22,3.89,58,86,Training,0.5616625754927027
31,0.469407366,0.25,1.0,1.0,1.0,12.22,10.0,88,106,Training,0.552439669343489
33,0.938063443,0.75,1.0,1.0,1.0,12.22,10.0,88,106,Training,0.8519582316509575
34,0.599789035,1.0,1.0,1.0,1.0,12.22,10.0,88,106,Training,0.6102212855238213
35,0.50625535,0.25,1.0,1.0,1.0,17.22,1.11,34,112,Training,0.552439669343489
37,0.976720713,0.75,1.0,1.0,1.0,17.22,1.11,34,112,Training,0.8536501341509575
38,0.594969815,1.0,1.0,1.0,1.0,17.22,1.11,34,112,Training,0.6119131880238212
39,0.56449392,0.25,1.0,1.0,1.0,16.11,2.78,42,119,Training,0.5658437983653618
40,0.572828838,0.5,1.0,1.0,1.0,16.11,2.78,42,119,Training,0.5634064360245319
41,0.941025618,0.75,1.0,1.0,1.0,16.11,2.78,42,119,Training,0.8527295221009575
42,0.612252669,1.0,1.0,1.0,1.0,16.11,2.78,42,119,Training,0.6109925759738213
43,0.558211279,0.25,1.0,1.0,1.0,16.11,8.89,63,126,Training,0.5658437983653618
44,0.619732991,0.5,1.0,1.0,1.0,16.11,8.89,63,126,Training,0.5634064360245319
45,0.578923923,1.0,1.0,1.0,1.0,16.11,8.89,63,126,Training,0.5897022659502119
46,0.550608381,0.5,1.0,1.0,1.0,15.0,11.11,77,133,Training,0.5634064360245319
47,0.91666136,0.75,1.0,1.0,1.0,15.0,11.11,77,133,Training,0.8309328315620329
48,0.559081092,1.0,1.0,1.0,1.0,15.0,11.11,77,133,Training,0.6088043366922131
49,0.565806852,0.25,1.0,1.0,1.0,17.22,10.0,63,140,Training,0.5658437983653618
51,0.601513122,1.0,1.0,1.0,1.0,17.22,10.0,63,140,Training,0.6088043366922131
52,0.560455809,0.25,1.0,1.0,1.0,12.78,11.11,88,147,Training,0.5678350543699124
53,0.616551214,0.5,1.0,1.0,1.0,12.78,11.11,88,147,Training,0.5653976920290825
54,0.955921155,0.75,1.0,1.0,1.0,12.78,11.11,88,147,Training,0.833373557664106
55,0.514115959,1.0,1.0,1.0,1.0,12.78,11.11,88,147,Training,0.5958371954498741
56,0.562557972,0.25,1.0,1.0,1.0,15.0,12.22,82,154,Training,0.5678350543699124
58,0.945294468,0.75,1.0,1.0,1.0,15.0,12.22,82,154,Training,0.833373557664106
59,0.553495466,1.0,1.0,1.0,1.0,15.0,12.22,82,154,Training,0.5958371954498741
60,0.474499473,0.25,1.0,1.0,1.0,12.78,6.11,63,161,Training,0.5466459721942346
61,0.439277795,0.5,1.0,1.0,1.0,12.78,6.11,63,161,Training,0.5330297454157434
62,0.92418169,0.75,1.0,1.0,1.0,12.78,6.11,63,161,Training,0.8218061112661806
63,0.502315965,0.25,1.0,1.0,1.0,17.22,12.78,77,168,Training,0.5361111151269473
64,0.485541077,0.5,1.0,1.0,1.0,17.22,12.78,77,168,Training,0.5224948883484561
65,0.771581494,0.75,1.0,1.0,1.0,17.22,12.78,77,168,Training,0.7275954051878375
66,0.528539973,1.0,1.0,1.0,1.0,17.22,12.78,77,168,Training,0.5592559131204325
68,0.520331847,0.5,1.2,1.2,1.0,17.22,2.78,39,0,Training,0.5272898885460888
69,0.618715365,0.5,1.1,1.1,1.0,17.22,2.78,39,0,Training,0.5956002173621414
70,0.701260448,0.5,1.0,1.0,1.0,17.22,2.78,39,0,Training,0.7702291459750479
71,0.532585739,0.5,1.11,1.0,0.9,17.22,2.78,39,0,Training,0.5506463900717554
72,1.316409005,0.5,1.25,1.0,0.8,17.22,2.78,39,0,Training,1.2223935885940862
73,0.430536075,0.5,1.2,1.2,1.0,20.0,3.89,35,7,Training,0.4622301093673655
74,0.528664002,0.5,1.1,1.1,1.0,20.0,3.89,35,7,Training,0.5299091943717101
75,0.629452696,0.5,1.0,1.0,1.0,20.0,3.89,35,7,Training,0.6818837668261333
76,0.470710945,0.5,1.11,1.0,0.9,20.0,3.89,35,7,Training,0.5048441169178566
77,1.179071417,0.5,1.25,1.0,0.8,20.0,3.89,35,7,Training,1.0955058720425979
78,0.432386117,0.5,1.2,1.2,1.0,17.78,6.11,45,13,Training,0.45974385198484924
79,0.483637812,0.5,1.1,1.1,1.0,17.78,6.11,45,13,Training,0.5094842569823232
80,0.631244487,0.5,1.0,1.0,1.0,17.78,6.11,45,13,Training,0.6818837668261333
81,0.427945073,0.5,1.11,1.0,0.9,17.78,6.11,45,13,Training,0.47452501175683665
82,1.193734878,0.5,1.25,1.0,0.8,17.78,6.11,45,13,Training,1.1050565003346509
83,0.425753015,0.5,1.2,1.2,1.0,12.22,2.78,54,20,Training,0.45893496106911313
84,0.506974214,0.5,1.1,1.1,1.0,12.22,2.78,54,20,Training,0.509246174166587
85,0.437369792,0.5,1.11,1.0,0.9,12.22,2.78,54,20,Training,0.4816311694236628
87,0.384668315,0.5,1.2,1.2,1.0,15.0,3.89,48,21,Training,0.437321823399485
89,0.585049053,0.5,1.0,1.0,1.0,15.0,3.89,48,21,Training,0.7178056072827953
90,0.411925115,0.5,1.11,1.0,0.9,15.0,3.89,48,21,Training,0.47369012956635587
91,1.128362401,0.5,1.25,1.0,0.8,15.0,3.89,48,21,Training,1.0521586606554352
92,0.453021355,0.5,1.1,1.1,1.0,17.22,5.0,45,26,Training,0.5008251376723563
93,0.56834793,0.5,1.0,1.0,1.0,17.22,5.0,45,26,Training,0.7141627576874963
94,0.418292641,0.5,1.11,1.0,0.9,17.22,5.0,45,26,Training,0.47369012956635587
95,1.09658479,0.5,1.25,1.0,0.8,17.22,5.0,45,26,Training,1.0293559856006387
96,0.386665943,0.5,1.2,1.2,1.0,16.11,8.89,63,47,Training,0.4203983663652544
97,0.496965052,0.5,1.1,1.1,1.0,16.11,8.89,63,47,Training,0.49128521389919916
98,0.591496449,0.5,1.0,1.0,1.0,16.11,8.89,63,47,Training,0.6133601732695035
99,0.416701285,0.5,1.11,1.0,0.9,16.11,8.89,63,47,Training,0.4675619733838036
100,0.350119849,0.5,1.2,1.2,1.0,12.78,7.78,72,69,Training,0.4090679383983644
101,0.434195639,0.5,1.1,1.1,1.0,12.78,7.78,72,69,Training,0.48028727568495067
102,0.539906641,0.5,1.0,1.0,1.0,12.78,7.78,72,69,Training,0.5616625754927027
103,0.372726732,0.5,1.11,1.0,0.9,12.78,7.78,72,69,Training,0.4194422330243415
104,0.989863056,0.5,1.25,1.0,0.8,12.78,7.78,72,69,Training,0.928862347980866
105,0.456260932,0.5,1.1,1.1,1.0,12.22,3.89,58,78,Training,0.48292387983630575
106,0.536703421,0.5,1.0,1.0,1.0,12.22,3.89,58,78,Training,0.5616625754927027
107,0.385337873,0.5,1.11,1.0,0.9,12.22,3.89,58,78,Training,0.4208606372243415
108,0.372614967,0.5,1.2,1.2,1.0,12.22,10.0,88,98,Training,0.41313303729565437
109,0.4830183,0.5,1.1,1.1,1.0,12.22,10.0,88,98,Training,0.48292387983630575
110,0.561212369,0.5,1.0,1.0,1.0,12.22,10.0,88,98,Training,0.5616625754927027
111,0.388483675,0.5,1.11,1.0,0.9,12.22,10.0,88,98,Training,0.4208606372243415
112,0.989621572,0.5,1.25,1.0,0.8,12.22,10.0,88,98,Training,0.928763457868026
113,0.356893347,0.5,1.2,1.2,1.0,17.22,1.11,34,104,Training,0.41141565238281486
114,0.574729323,0.5,1.0,1.0,1.0,17.22,1.11,34,104,Training,0.5616625754927027
115,0.340614017,0.5,1.11,1.0,0.9,17.22,1.11,34,104,Training,0.4116183251277611
116,0.892249893,0.5,1.25,1.0,0.8,17.22,1.11,34,104,Training,0.8623797748449392
117,0.371755573,0.5,1.2,1.2,1.0,16.11,2.78,42,111,Training,0.41315951291464403
118,0.468562853,0.5,1.1,1.1,1.0,16.11,2.78,42,111,Training,0.48295035545529535
119,0.579998859,0.5,1.0,1.0,1.0,16.11,2.78,42,111,Training,0.5634064360245319
120,0.400197432,0.5,1.11,1.0,0.9,16.11,2.78,42,111,Training,0.42431935986117786
122,0.352322598,0.5,1.2,1.2,1.0,16.11,8.89,63,118,Training,0.41315951291464403
124,0.366227516,0.5,1.11,1.0,0.9,16.11,8.89,63,118,Training,0.418985493058356
125,0.363799107,0.5,1.2,1.2,1.0,15.0,11.11,77,125,Training,0.41315951291464403
126,0.429654858,0.5,1.1,1.1,1.0,15.0,11.11,77,125,Training,0.48295035545529535
127,0.3570133,0.5,1.11,1.0,0.9,15.0,11.11,77,125,Training,0.418985493058356
128,0.369159567,0.5,1.2,1.2,1.0,17.22,10.0,63,132,Training,0.41315951291464403
129,0.476260423,0.5,1.1,1.1,1.0,17.22,10.0,63,132,Training,0.48407401289830293
130,0.509081229,0.5,1.0,1.0,1.0,17.22,10.0,63,132,Training,0.5634064360245319
132,0.967710542,0.5,1.25,1.0,0.8,17.22,10.0,63,132,Training,0.8991381583485529
133,0.368956741,0.5,1.2,1.2,1.0,12.78,11.11,88,139,Training,0.41315951291464403
134,0.479060095,0.5,1.1,1.1,1.0,12.78,11.11,88,139,Training,0.48407401289830293
135,0.576230706,0.5,1.0,1.0,1.0,12.78,11.11,88,139,Training,0.5634064360245319
136,0.372331527,0.5,1.11,1.0,0.9,12.78,11.11,88,139,Training,0.418985493058356
137,0.879525394,0.5,1.25,1.0,0.8,12.78,11.11,88,139,Training,0.8569471232003472
139,0.462781497,0.5,1.1,1.1,1.0,15.0,12.22,82,146,Training,0.48407401289830293
140,0.563189777,0.5,1.0,1.0,1.0,15.0,12.22,82,146,Training,0.5634064360245319
141,0.354058686,0.5,1.11,1.0,0.9,15.0,12.22,82,146,Training,0.4143481606869422
142,0.919770884,0.5,1.25,1.0,0.8,15.0,12.22,82,146,Training,0.8597799311066996
143,0.353683633,0.5,1.2,1.2,1.0,12.78,6.11,63,153,Training,0.41315951291464403
144,0.586818948,0.5,1.0,1.0,1.0,12.78,6.11,63,153,Training,0.5653976920290825
145,0.356698391,0.5,1.2,1.2,1.0,17.22,12.78,77,160,Training,0.39655510235308833
146,0.385475764,0.5,1.1,1.1,1.0,17.22,12.78,77,160,Training,0.4456538409274268
148,0.328186539,0.5,1.11,1.0,0.9,17.22,12.78,77,160,Training,0.3902495294930446
150,0.370432077,0.5,1.2,1.2,1.0,18.89,10.0,56,174,Training,0.39655510235308833
151,0.439298807,0.5,1.1,1.1,1.0,18.89,10.0,56,174,Training,0.45166602060770655
152,0.560664302,0.5,1.0,1.0,1.0,18.89,10.0,56,174,Training,0.5224948883484561
153,0.344411681,0.5,1.11,1.0,0.9,18.89,10.0,56,174,Training,0.3902495294930446
154,0.854300392,0.5,1.25,1.0,0.8,18.89,10.0,56,174,Training,0.8181442609796499
155,0.364228311,0.5,1.2,1.2,1.0,15.0,13.89,94,181,Training,0.38976471288335246
157,0.460062653,0.5,1.0,1.0,1.0,15.0,13.89,94,181,Training,0.4990733573079805
159,0.766864312,0.5,1.25,1.0,0.8,15.0,13.89,94,181,Training,0.7391047695695909
160,0.389181708,0.5,1.1,1.1,1.0,22.78,12.22,50,188,Training,0.440727502302111
161,0.493845342,0.5,1.0,1.0,1.0,22.78,12.22,50,188,Training,0.49147424847823645
162,0.29017084,0.5,1.11,1.0,0.9,22.78,12.22,50,188,Training,0.3648836195994271
163,0.703070694,0.5,1.25,1.0,0.8,22.78,12.22,50,188,Training,0.6898798616922619
164,0.452497191,0.5,1.0,1.0,1.0,22.78,18.89,78,195,Training,0.49077740892823646
165,0.3175822,0.5,1.11,1.0,0.9,22.78,18.89,78,195,Training,0.3652908652058111
166,0.326595166,0.5,1.2,1.2,1.0,22.78,6.11,33,202,Training,0.373937362324955
