Repository: POLI-NANO/PtV

File: ROBERT reports/RF9010-OW-day0/PREDICT/RF_90_train_No_PFI.csv
index,PCE,quantity DS HTL,ratio P3HT:PCBM,P3HT,PCBM,temperature,dew point,hummidity,time,Set,PCE_pred
1,1.167700824,0.25,1.0,1.0,1.0,22.22,12.78,57,0,Training,0.9930952485000001
2,0.917374729,0.5,1.0,1.0,1.0,22.22,12.78,57,0,Training,0.8646303122000001
3,1.297104192,0.75,1.0,1.0,1.0,22.22,12.78,57,0,Training,1.1672620526499997
4,1.266052273,1.0,1.0,1.0,1.0,22.22,12.78,57,0,Training,1.1456676187999997
5,1.090125305,0.25,1.0,1.0,1.0,20.0,3.89,35,15,Training,0.9116679616000001
6,1.052921425,0.75,1.0,1.0,1.0,20.0,3.89,35,15,Training,1.0344942280500002
8,1.026983796,0.25,1.0,1.0,1.0,17.78,6.11,45,21,Training,0.8505361536
9,0.895599657,0.5,1.0,1.0,1.0,17.78,6.11,45,21,Training,0.7721244892499999
10,1.10519924,0.75,1.0,1.0,1.0,17.78,6.11,45,21,Training,1.0516230003
11,1.097714257,0.75,1.0,1.0,1.0,12.22,2.78,54,28,Training,1.02449264795
12,1.049343127,1.0,1.0,1.0,1.0,12.22,2.78,54,28,Training,0.9861885037999999
13,0.930444648,0.25,1.0,1.0,1.0,15.0,3.89,48,29,Training,0.78423041315
15,1.027485609,0.75,1.0,1.0,1.0,15.0,3.89,48,29,Training,0.9846316641999999
16,0.777663712,1.0,1.0,1.0,1.0,15.0,3.89,48,29,Training,0.8808931563999998
17,0.772365315,0.25,1.0,1.0,1.0,17.22,5.0,45,34,Training,0.7447234489999999
18,0.952883848,0.75,1.0,1.0,1.0,17.22,5.0,45,34,Training,0.9624612390499999
19,0.971529676,1.0,1.0,1.0,1.0,17.22,5.0,45,34,Training,0.8689909079999998
20,0.65000482,0.25,1.0,1.0,1.0,16.11,8.89,63,55,Training,0.65418853825
21,0.724939147,0.5,1.0,1.0,1.0,16.11,8.89,63,55,Training,0.6352505733999998
22,0.804678271,0.75,1.0,1.0,1.0,16.11,8.89,63,55,Training,0.8726860035999999
23,0.783651754,1.0,1.0,1.0,1.0,16.11,8.89,63,55,Training,0.7323619359999998
24,0.526927289,0.5,1.0,1.0,1.0,12.78,7.78,72,77,Training,0.5605904049499999
25,0.931575027,0.75,1.0,1.0,1.0,12.78,7.78,72,77,Training,0.9373641533500001
26,0.630550799,1.0,1.0,1.0,1.0,12.78,7.78,72,77,Training,0.6895581546499999
27,0.512288977,0.25,1.0,1.0,1.0,12.22,3.89,58,86,Training,0.5138721131500001
28,0.49310923,0.5,1.0,1.0,1.0,12.22,3.89,58,86,Training,0.51645068005
29,0.975388026,0.75,1.0,1.0,1.0,12.22,3.89,58,86,Training,0.9532886403
30,0.61278982,1.0,1.0,1.0,1.0,12.22,3.89,58,86,Training,0.7037869358
31,0.469407366,0.25,1.0,1.0,1.0,12.22,10.0,88,106,Training,0.5102356695000001
32,0.599438841,0.5,1.0,1.0,1.0,12.22,10.0,88,106,Training,0.5457308176
33,0.938063443,0.75,1.0,1.0,1.0,12.22,10.0,88,106,Training,0.9304472627500001
35,0.50625535,0.25,1.0,1.0,1.0,17.22,1.11,34,112,Training,0.5408293253
36,0.565342929,0.5,1.0,1.0,1.0,17.22,1.11,34,112,Training,0.5697577791499999
37,0.976720713,0.75,1.0,1.0,1.0,17.22,1.11,34,112,Training,0.9378202202999999
38,0.594969815,1.0,1.0,1.0,1.0,17.22,1.11,34,112,Training,0.6798030033999999
40,0.572828838,0.5,1.0,1.0,1.0,16.11,2.78,42,119,Training,0.5772849833499999
41,0.941025618,0.75,1.0,1.0,1.0,16.11,2.78,42,119,Training,0.9548083586999999
42,0.612252669,1.0,1.0,1.0,1.0,16.11,2.78,42,119,Training,0.6865810662999999
43,0.558211279,0.25,1.0,1.0,1.0,16.11,8.89,63,126,Training,0.5497134296499999
44,0.619732991,0.5,1.0,1.0,1.0,16.11,8.89,63,126,Training,0.5754451355
45,0.578923923,1.0,1.0,1.0,1.0,16.11,8.89,63,126,Training,0.6301673341499998
46,0.550608381,0.5,1.0,1.0,1.0,15.0,11.11,77,133,Training,0.5496748060999999
49,0.565806852,0.25,1.0,1.0,1.0,17.22,10.0,63,140,Training,0.55101197655
50,0.615202319,0.5,1.0,1.0,1.0,17.22,10.0,63,140,Training,0.57414769525
52,0.560455809,0.25,1.0,1.0,1.0,12.78,11.11,88,147,Training,0.5395105080500001
54,0.955921155,0.75,1.0,1.0,1.0,12.78,11.11,88,147,Training,0.90754724545
55,0.514115959,1.0,1.0,1.0,1.0,12.78,11.11,88,147,Training,0.5797492772499997
57,0.545409271,0.5,1.0,1.0,1.0,15.0,12.22,82,154,Training,0.54006728125
58,0.945294468,0.75,1.0,1.0,1.0,15.0,12.22,82,154,Training,0.8554963260999999
59,0.553495466,1.0,1.0,1.0,1.0,15.0,12.22,82,154,Training,0.5670009684499998
60,0.474499473,0.25,1.0,1.0,1.0,12.78,6.11,63,161,Training,0.52367408155
62,0.92418169,0.75,1.0,1.0,1.0,12.78,6.11,63,161,Training,0.9396439966000001
63,0.502315965,0.25,1.0,1.0,1.0,17.22,12.78,77,168,Training,0.5036262236499999
64,0.485541077,0.5,1.0,1.0,1.0,17.22,12.78,77,168,Training,0.51590039165
65,0.771581494,0.75,1.0,1.0,1.0,17.22,12.78,77,168,Training,0.8477186700999999
66,0.528539973,1.0,1.0,1.0,1.0,17.22,12.78,77,168,Training,0.58029290785
67,0.475635533,1.0,1.0,1.0,1.0,18.89,10.0,56,182,Training,0.6112768786
68,0.520331847,0.5,1.2,1.2,1.0,17.22,2.78,39,0,Training,0.5536844095
69,0.618715365,0.5,1.1,1.1,1.0,17.22,2.78,39,0,Training,0.5615679779499999
70,0.701260448,0.5,1.0,1.0,1.0,17.22,2.78,39,0,Training,0.6941038712499998
71,0.532585739,0.5,1.11,1.0,0.9,17.22,2.78,39,0,Training,0.51847387435
72,1.316409005,0.5,1.25,1.0,0.8,17.22,2.78,39,0,Training,1.1872637417500003
73,0.430536075,0.5,1.2,1.2,1.0,20.0,3.89,35,7,Training,0.47746059280000014
75,0.629452696,0.5,1.0,1.0,1.0,20.0,3.89,35,7,Training,0.6941603722499999
76,0.470710945,0.5,1.11,1.0,0.9,20.0,3.89,35,7,Training,0.4671769661000001
77,1.179071417,0.5,1.25,1.0,0.8,20.0,3.89,35,7,Training,1.1710116183500001
78,0.432386117,0.5,1.2,1.2,1.0,17.78,6.11,45,13,Training,0.43199430195
79,0.483637812,0.5,1.1,1.1,1.0,17.78,6.11,45,13,Training,0.48959058639999997
80,0.631244487,0.5,1.0,1.0,1.0,17.78,6.11,45,13,Training,0.6985295965
81,0.427945073,0.5,1.11,1.0,0.9,17.78,6.11,45,13,Training,0.44620357634999996
82,1.193734878,0.5,1.25,1.0,0.8,17.78,6.11,45,13,Training,1.1370617657500004
83,0.425753015,0.5,1.2,1.2,1.0,12.22,2.78,54,20,Training,0.43239535495000003
84,0.506974214,0.5,1.1,1.1,1.0,12.22,2.78,54,20,Training,0.48393941995
85,0.437369792,0.5,1.11,1.0,0.9,12.22,2.78,54,20,Training,0.4440233528500001
86,1.147635124,0.5,1.25,1.0,0.8,12.22,2.78,54,20,Training,1.1317962097500005
87,0.384668315,0.5,1.2,1.2,1.0,15.0,3.89,48,21,Training,0.40900682529999993
88,0.49736583,0.5,1.1,1.1,1.0,15.0,3.89,48,21,Training,0.4820415989
89,0.585049053,0.5,1.0,1.0,1.0,15.0,3.89,48,21,Training,0.6885808821
90,0.411925115,0.5,1.11,1.0,0.9,15.0,3.89,48,21,Training,0.41868468284999993
91,1.128362401,0.5,1.25,1.0,0.8,15.0,3.89,48,21,Training,1.1157512843500004
93,0.56834793,0.5,1.0,1.0,1.0,17.22,5.0,45,26,Training,0.6440399742999999
94,0.418292641,0.5,1.11,1.0,0.9,17.22,5.0,45,26,Training,0.42907138229999997
95,1.09658479,0.5,1.25,1.0,0.8,17.22,5.0,45,26,Training,1.1082754597500002
97,0.496965052,0.5,1.1,1.1,1.0,16.11,8.89,63,47,Training,0.4744588395000001
98,0.591496449,0.5,1.0,1.0,1.0,16.11,8.89,63,47,Training,0.6412731798499998
99,0.416701285,0.5,1.11,1.0,0.9,16.11,8.89,63,47,Training,0.41456389545000005
100,0.350119849,0.5,1.2,1.2,1.0,12.78,7.78,72,69,Training,0.3733908886
101,0.434195639,0.5,1.1,1.1,1.0,12.78,7.78,72,69,Training,0.44344034785
102,0.539906641,0.5,1.0,1.0,1.0,12.78,7.78,72,69,Training,0.5631862753499999
103,0.372726732,0.5,1.11,1.0,0.9,12.78,7.78,72,69,Training,0.3776728183500001
104,0.989863056,0.5,1.25,1.0,0.8,12.78,7.78,72,69,Training,1.0081018907000003
105,0.456260932,0.5,1.1,1.1,1.0,12.22,3.89,58,78,Training,0.46384896320000013
106,0.536703421,0.5,1.0,1.0,1.0,12.22,3.89,58,78,Training,0.5373222987000001
107,0.385337873,0.5,1.11,1.0,0.9,12.22,3.89,58,78,Training,0.38337144805
109,0.4830183,0.5,1.1,1.1,1.0,12.22,10.0,88,98,Training,0.4684141984
110,0.561212369,0.5,1.0,1.0,1.0,12.22,10.0,88,98,Training,0.5399968468
111,0.388483675,0.5,1.11,1.0,0.9,12.22,10.0,88,98,Training,0.37677272525
112,0.989621572,0.5,1.25,1.0,0.8,12.22,10.0,88,98,Training,0.9784660915000002
113,0.356893347,0.5,1.2,1.2,1.0,17.22,1.11,34,104,Training,0.37204984575
114,0.574729323,0.5,1.0,1.0,1.0,17.22,1.11,34,104,Training,0.56402639225
115,0.340614017,0.5,1.11,1.0,0.9,17.22,1.11,34,104,Training,0.37369579515
116,0.892249893,0.5,1.25,1.0,0.8,17.22,1.11,34,104,Training,1.0059269025000002
117,0.371755573,0.5,1.2,1.2,1.0,16.11,2.78,42,111,Training,0.36708911484999995
118,0.468562853,0.5,1.1,1.1,1.0,16.11,2.78,42,111,Training,0.44944557085000003
119,0.579998859,0.5,1.0,1.0,1.0,16.11,2.78,42,111,Training,0.5787982173999999
120,0.400197432,0.5,1.11,1.0,0.9,16.11,2.78,42,111,Training,0.3792726484999999
121,0.941690931,0.5,1.25,1.0,0.8,16.11,2.78,42,111,Training,1.0010679328000003
122,0.352322598,0.5,1.2,1.2,1.0,16.11,8.89,63,118,Training,0.35919571049999993
123,0.403766566,0.5,1.1,1.1,1.0,16.11,8.89,63,118,Training,0.41835702015000004
124,0.366227516,0.5,1.11,1.0,0.9,16.11,8.89,63,118,Training,0.36363291870000003
125,0.363799107,0.5,1.2,1.2,1.0,15.0,11.11,77,125,Training,0.35965945699999996
126,0.429654858,0.5,1.1,1.1,1.0,15.0,11.11,77,125,Training,0.42633130880000003
127,0.3570133,0.5,1.11,1.0,0.9,15.0,11.11,77,125,Training,0.36244827125000006
128,0.369159567,0.5,1.2,1.2,1.0,17.22,10.0,63,132,Training,0.36312358004999984
129,0.476260423,0.5,1.1,1.1,1.0,17.22,10.0,63,132,Training,0.427791901
130,0.509081229,0.5,1.0,1.0,1.0,17.22,10.0,63,132,Training,0.5555104038999998
131,0.37035753,0.5,1.11,1.0,0.9,17.22,10.0,63,132,Training,0.36403994954999996
132,0.967710542,0.5,1.25,1.0,0.8,17.22,10.0,63,132,Training,0.9432852120499999
133,0.368956741,0.5,1.2,1.2,1.0,12.78,11.11,88,139,Training,0.36816893829999997
134,0.479060095,0.5,1.1,1.1,1.0,12.78,11.11,88,139,Training,0.44399621955000007
135,0.576230706,0.5,1.0,1.0,1.0,12.78,11.11,88,139,Training,0.5656116146000001
136,0.372331527,0.5,1.11,1.0,0.9,12.78,11.11,88,139,Training,0.36938031325000004
139,0.462781497,0.5,1.1,1.1,1.0,15.0,12.22,82,146,Training,0.43267032389999993
140,0.563189777,0.5,1.0,1.0,1.0,15.0,12.22,82,146,Training,0.5452870885500001
141,0.354058686,0.5,1.11,1.0,0.9,15.0,12.22,82,146,Training,0.3428074655500001
142,0.919770884,0.5,1.25,1.0,0.8,15.0,12.22,82,146,Training,0.90330108315
143,0.353683633,0.5,1.2,1.2,1.0,12.78,6.11,63,153,Training,0.3588773988
144,0.586818948,0.5,1.0,1.0,1.0,12.78,6.11,63,153,Training,0.5672597832999998
145,0.356698391,0.5,1.2,1.2,1.0,17.22,12.78,77,160,Training,0.3574428232000001
146,0.385475764,0.5,1.1,1.1,1.0,17.22,12.78,77,160,Training,0.4130038830999999
147,0.555027614,0.5,1.0,1.0,1.0,17.22,12.78,77,160,Training,0.5249467634
148,0.328186539,0.5,1.11,1.0,0.9,17.22,12.78,77,160,Training,0.3439822172
150,0.370432077,0.5,1.2,1.2,1.0,18.89,10.0,56,174,Training,0.36220254135000013
151,0.439298807,0.5,1.1,1.1,1.0,18.89,10.0,56,174,Training,0.45552997615000007
152,0.560664302,0.5,1.0,1.0,1.0,18.89,10.0,56,174,Training,0.5921300807999998
153,0.344411681,0.5,1.11,1.0,0.9,18.89,10.0,56,174,Training,0.34963431520000005
154,0.854300392,0.5,1.25,1.0,0.8,18.89,10.0,56,174,Training,0.8583636260499998
155,0.364228311,0.5,1.2,1.2,1.0,15.0,13.89,94,181,Training,0.34641838135
156,0.430383646,0.5,1.1,1.1,1.0,15.0,13.89,94,181,Training,0.42102459769999995
157,0.460062653,0.5,1.0,1.0,1.0,15.0,13.89,94,181,Training,0.50884951485
158,0.265207881,0.5,1.11,1.0,0.9,15.0,13.89,94,181,Training,0.3257919588
159,0.766864312,0.5,1.25,1.0,0.8,15.0,13.89,94,181,Training,0.82242436755
160,0.389181708,0.5,1.1,1.1,1.0,22.78,12.22,50,188,Training,0.4448468992
161,0.493845342,0.5,1.0,1.0,1.0,22.78,12.22,50,188,Training,0.5782611563500001
162,0.29017084,0.5,1.11,1.0,0.9,22.78,12.22,50,188,Training,0.3623810581500001
163,0.703070694,0.5,1.25,1.0,0.8,22.78,12.22,50,188,Training,0.8411305927500001
164,0.452497191,0.5,1.0,1.0,1.0,22.78,18.89,78,195,Training,0.5627418701000001
165,0.3175822,0.5,1.11,1.0,0.9,22.78,18.89,78,195,Training,0.3633529055000001
166,0.326595166,0.5,1.2,1.2,1.0,22.78,6.11,33,202,Training,0.38806678385
